Repository: odinzen/gainsnsb-assessment-public

# GaInSnSb-CALPHAD

Reproducibility package for:

**Primary crystallization of III-V (Ga,In)Sb from low-melting Ga-In-Sn alloys: a thermodynamic assessment of the Ga-In-Sn-Sb system**
Michael E. Bustamante, Kristina Lilova (submitted to the *Journal of Alloys and Compounds*)

Everything quoted in the paper is calculated from `databases/GaInSnSb.tdb` by the scripts here; the
numbers land in `results/*.json` and the figures in `figures/`.

## Contents

| Path | Description |
|------|-------------|
| `databases/GaInSnSb.tdb` | The Ga-In-Sn-Sb database: liquid, terminal solid solutions with their solubilities, (Ga,In)Sb zincblende, SbSn and Sb3Sn4, the In-Sn beta and gamma phases, and the gas. Sources are listed in the file header. |
| `databases/LICENSE.md` | The database license (CC BY-NC 4.0) |
| `bayesian/emcee_full.py` | Bayesian joint optimization of the Ga-Sn liquid and the Ga-In-Sn ternary term (emcee) |
| `bayesian/forward_full.py` | Forward model; every phase is built from the database itself |
| `bayesian/assess_data.py` | The data, uncertainties and priors of the fit |
| `bayesian/finalize_full.py` | Convergence diagnostics, posterior medians written into the database, posterior-predictive eutectics, the three-way transferability test (Table 2) and the eutectic diagnostic |
| `bayesian/emcee_full_chain.npy` | Posterior samples after burn-in (36,000 x 7: a0, b0, a1, b1, a2, b2, Lt) |
| `bayesian/emcee_full_chain_raw.npy`, `emcee_full_lnp_raw.npy` | Full walker chains and log-probabilities (24 walkers x 3000 steps) |
| `bayesian/posterior_median.npy` | Posterior medians, the values in the database |
| `bayesian/emcee_chain.npy` | Chain of the earlier pure-solid run, used only as the sampler's starting point |
| `bayesian/fig3_points.npy` | Evans and Prince liquidus points plotted in Fig. 7a |
| `scripts/headline_numbers.py` | Invariants, melting points, isopleth, antimony solubility, Sn-corner liquidus and vapor checks |
| `scripts/fit_gainsb_liao.py`, `gainsb_robustness.py`, `validate_gainsb_liao.py` | Ga-In-Sb ternary term: fit, sensitivity, and comparison with the data in Liao's metrics (Table 3) |
| `scripts/validate_insnsb_vassiliev.py` | In-Sn-Sb against Vassiliev et al. (Fig. 5) |
| `scripts/validate_gasnsb.py` | Ga-Sn-Sb against Katayama et al. (1998) and Gerdes and Predel (1981), with the trial ternary term (Fig. 6) |
| `scripts/fast_eq.py` | Fast liquidus and enthalpy evaluation from the database, used by the fits |
| `scripts/cites.py`, `results/citation_numbers.json` | Main-text reference numbers used in the figure legends |
| `scripts/fig_*.py`, `make_figs_v2*.py`, `*projection*.py`, `*sections*.py`, `make_montages.py` | Figures |
| `data/` | Digitized and transcribed datasets with their provenance (Liao et al. 1982, Vassiliev et al. 2001, Katayama et al. 1998, Gerdes and Predel 1981). The `build_*.py` files record the digitizing; the source PDFs are not distributed. |
| `results/` | Every calculated number quoted in the paper |
| `tests/test_fit_matches_tdb.py` | Checks that the fitting code and the database give the same Gibbs energy for every phase and that the database carries the posterior medians |
| `figures/Figure1.png` ... `Figure10.png`, `FigureS1.png` ... `FigureS4.png` | Figures as submitted (`FigureS4.png` is the posterior corner plot) |
| `references.json` | The bibliography (CSL-JSON from Crossref) |

## Notes

- Calculations use pycalphad. Liquidus temperatures are located by bisection to 0.05 C, invariants
  by stepping in 0.02 C.
- The In-Sn gamma endmember of David et al. is modified above 600 K only, so that pure indium does
  not become solid again above about 844 K; below 600 K it is as published.

File: databases/GaInSnSb.tdb
$ Copyright (c) 2026 Michael E. Bustamante, Odinzen LLC. Licensed under CC BY-NC 4.0
$ (https://creativecommons.org/licenses/by-nc/4.0/). Commercial use, including use in paid products
$ or services, requires a license from Odinzen LLC.
$ Ga-In-Sn-Sb thermodynamic database.
$ Ga-In-Sn base: this work (Ga-Sn liquid and the Ga-In-Sn ternary term from the Bayesian joint
$   optimization; Ga-In liquid 90Rug; In-Sn 04Dav; Ga in (In) 90Rug and in (beta-Sn) 92And).
$ Ga-Sb, In-Sb: Ansara et al., Calphad 18 (1994) 177 (94Ans).
$ Sn-Sb: Zhang, Wang, Yuan, Calphad 75 (2021) 102361 (21Zha), as checked by Hallstedt (SGTE
$   collection, 2024). Replaces Oh et al. 1996: SbSn and Sb3Sn4 follow Schmetterer et al. 2017.
$ (Ga,In)Sb zincblende: endmembers 94Ans, Ga-In interaction from Liao et al., Calphad 6 (1982) 155.
$ Ternary liquid terms: Ga-In-Sn (this work), Ga-In-Sb (this work, refit to the data Liao used);
$   In-Sn-Sb and Ga-Sn-Sb carry none (see the comments at the liquid).
$ Gas: SGTE substance data (Ga, Ga2, GaSb, Sb..Sb4 via 94Ans; In, In2 and Sn, Sn2 as distributed
$   with the SGTE InP and SnO datasets). InSb(g) is not included (no data located).
$ Unaries: SGTE 1991 (Dinsdale), verified against espei.refdata.
$ Correction to 04Dav: as published, the In-Sn gamma phase becomes stable as pure In above about 844 K
$ (also noted in the SGTE collection). G(GAMMA,IN) is modified above 600 K only (see the parameter).
$
ELEMENT VA   VACUUM                0.0          0.0      0.0 !
ELEMENT IN   TETRAGONAL_A6         1.14820E+02  6.6100E+03  5.7650E+01 !
ELEMENT SN   BCT_A5                1.18710E+02  6.3220E+03  5.1195E+01 !
ELEMENT GA   ORTHORHOMBIC_GA       6.97230E+01  5.5731E+03  4.0828E+01 !
ELEMENT SB   RHOMBOHEDRAL_A7       1.21750E+02  5.8702E+03  4.5522E+01 !
$
SPECIES GA2                        GA2 !
SPECIES GASB                       GA1SB1 !
SPECIES SB2                        SB2 !
SPECIES SB3                        SB3 !
SPECIES SB4                        SB4 !
SPECIES IN2                        IN2 !
SPECIES SN2                        SN2 !
$
FUNCTION GHSERIN 298.14
 -6978.89+92.338115*T-21.8386*T*LN(T)-0.00572566*T**2-2.120321E-06*T**3-22906*T**(-1);
 429.76 Y
 -7033.47+124.476492*T-27.4562*T*LN(T)+5.4607E-04*T**2-8.367E-08*T**3-211708*T**(-1)+3.30026E+22*T**(-9);
 3800 N !
FUNCTION GHSERSN 298.15
 -5855.135+65.443315*T-15.961*T*LN(T)-0.0188702*T**2+3.121167E-06*T**3-61960*T**(-1);
 505.08 Y
 +2524.724+4.005269*T-8.2590486*T*LN(T)-0.016814429*T**2+2.623131E-06*T**3-1081244*T**(-1)-1.2307E+25*T**(-9);
 800 Y
 -8256.959+138.99688*T-28.4512*T*LN(T)-1.2307E+25*T**(-9);
 3000 N !
FUNCTION GLIQIN 298.14
 +3282.152-7.63649*T-5.21918E-20*T**7+GHSERIN;
 429.76 Y
 +3283.66-7.640174*T-3.30026E+22*T**(-9)+GHSERIN;
 3800 N !
FUNCTION GLIQSN 298.15
 +7103.092-14.087767*T+1.47031E-18*T**7+GHSERSN;
 505.08 Y
 +6971.586-13.814383*T+1.2307E+25*T**(-9)+GHSERSN;
 800 Y
 -1285.372+125.182498*T-28.4512*T*LN(T);
 3000 N !
FUNCTION GHSERGA 298.15
 -21312.331+585.263691*T-108.2287832*T*LN(T)+0.227155636*T**2-1.18575257E-04*T**3+439954*T**(-1);
 302.91 Y
 -7055.643+132.73019*T-26.0692906*T*LN(T)+1.506E-04*T**2-4.0173E-08*T**3-118332*T**(-1)+1.64547E+23*T**(-9);
 4000 N !
FUNCTION GLIQGA 298.15
 +5491.298-18.073995*T-7.0171E-17*T**7+GHSERGA;
 302.91 Y
 +5666.455-18.681147*T-1.64547E+23*T**(-9)+GHSERGA;
 4000 N !
FUNCTION GHSERSB 298.15
 -9242.858+156.154689*T-30.5130752*T*LN(T)+0.007748768*T**2-3.003415E-06*T**3+100625*T**(-1);
 903.78 Y
 -11738.83+169.485872*T-31.38*T*LN(T)+1.616849E+27*T**(-9);
 2000 N !
FUNCTION GLIQSB 298.15
 +19822.328-21.923164*T-1.74847E-20*T**7+GHSERSB;
 903.78 Y
 +8175.359+147.455986*T-31.38*T*LN(T);
 2000 N !
$ III-V compound endmembers (per 2-atom formula), 94Ans
FUNCTION GB3GASB 298.15
 +0.5*GHSERGA+0.5*GHSERSB-21738.1-10.53764*T+2.692876*T*LN(T)-0.00137791*T**2;
 6000 N !
$ Gas-phase substance functions (SGTE substance DB, via 94Ans Ga-Sb). P in Pa.
FUNCTION RTLNP 298.15 +8.31451*T*LN(1E-05*P); 6000 N !
FUNCTION F10135T 298.15
 +259072.278+88.0130706*T-38.71057*T*LN(T)+0.01053784*T**2-9.86907833E-07*T**3+338489.2*T**(-1);
 600 Y
 +263812.519+33.4871435*T-30.75007*T*LN(T)+0.00537745*T**2-5.46534E-07*T**3-150942.65*T**(-1);
 1400 Y
 +270292.501-28.1810494*T-21.9834*T*LN(T)+3.192416E-04*T**2-1.46299133E-08*T**3-992093*T**(-1);
 6000 N !
FUNCTION F10197T 298.15
 +422882.385-36.0787973*T-33.72863*T*LN(T)-0.009368525*T**2+7.62775167E-07*T**3-19520.385*T**(-1);
 1100 Y
 +419324.178+8.33965897*T-40.33555*T*LN(T)-0.0041854135*T**2+2.679565E-08*T**3+312119.6*T**(-1);
 2500 N !
FUNCTION SB1G 298.15
 +260807.82-37.9550038*T-21.27672*T*LN(T)+5.524195E-04*T**2-1.05228767E-07*T**3+9996.235*T**(-1);
 1500 Y
 +277520.519-132.229974*T-8.970999*T*LN(T)-0.0030704565*T**2+5.21558333E-08*T**3-3997436*T**(-1);
 3200 N !
FUNCTION SB2G 298.15
 +225644.034-1.64062093*T-38.03868*T*LN(T)+5.08568E-04*T**2-1.31408217E-07*T**3+60968.15*T**(-1);
 1700 Y
 +231514.886-6.69092891*T-38.05471*T*LN(T)+0.00253181*T**2-4.26984E-07*T**3-2451004*T**(-1);
 3400 N !
FUNCTION SB3G 298.15
 +277165.227+46.0530737*T-58.19257*T*LN(T)-2.0866265E-06*T**2+8.316025E-11*T**3+43601.08*T**(-1);
 6000 N !
FUNCTION SB4G 298.15
 +192849.585+194.765811*T-83.12392*T*LN(T)-5.116865E-06*T**2+2.043415E-10*T**3+115767.85*T**(-1);
 6000 N !
FUNCTION GA1SB1G 298.15
 +338661.848-16.2870454*T-37.39532*T*LN(T)-9.362025E-05*T**2+1.13351083E-09*T**3+26904.44*T**(-1);
 3000 N !
$ In, In2 (SGTE 00SUB) and Sn, Sn2 (SGTE 94SUB), copied verbatim from the SGTE datasets.
FUNCTION IN1G 298.15 +236267.082-68.7705736*T-15.35206*T*LN(T) -0.00527185*T**2-3.98269833E-07*T**3-94519.9*T**(-1); 600.00 Y +237868.024-110.524313*T-8.405227*T*LN(T) -0.0156847*T**2+2.21196333E-06*T**3-110674.05*T**(-1); 1100.00 Y +214982.499+118.641772*T-41.36283*T*LN(T) +0.00521457*T**2-2.526305E-07*T**3+2837067*T**(-1); 2900.00 Y +229383.599+32.8319553*T-30.10613*T*LN(T) +0.001693433*T**2-5.81116833E-08*T**3+109336.3*T**(-1); 8400.00 Y +681129.135-735.225845*T+55.47431*T*LN(T) -0.005541565*T**2+5.693365E-08*T**3-4.4927235E+08*T**(-1); 10000.00 N !
FUNCTION IN2G 298.15 +407673.852-41.5349385*T-35.82134*T*LN(T) -0.00654889*T**2+2.03928167E-08*T**3-20133.605*T**(-1); 1800.00 Y +397374.677+2.12494681*T-41.1879*T*LN(T) -0.00591436*T**2+8.15535167E-08*T**3+3047627*T**(-1); 3000.00 N !
FUNCTION F14423T 298.15 +299805.017-138.265505*T-2.769934*T*LN(T) -0.025123235*T**2+2.91121E-06*T**3-225080.65*T**(-1); 500.00 Y +299818.158-153.051454*T+.006576569*T*LN(T) -0.031759785*T**2+5.12529167E-06*T**3-157706.25*T**(-1); 900.00 Y +259620.873+283.605387*T-63.72523*T*LN(T) +0.0132323*T**2-8.43548E-07*T**3+4603149.5*T**(-1); 2000.00 Y +305551.58+10.5671679*T-27.57385*T*LN(T) +5.86253E-04*T**2-1.41879667E-08*T**3-6339225*T**(-1); 6600.00 Y +330332.682-10.4578956*T-25.61849*T*LN(T) +7.907715E-04*T**2-2.626045E-08*T**3-39037215*T**(-1); 10000.00 N !
FUNCTION F14441T 298.15 +415023.293-24.276484*T-36.02127*T*LN(T) -0.005866135*T**2+7.95920667E-07*T**3-134064.05*T**(-1); 1100.00 Y +418717.2-28.8639587*T-36.06067*T*LN(T) -0.003023904*T**2+1.82022167E-07*T**3-1196854*T**(-1); 3000.00 Y +318814.516+319.93647*T-78.71578*T*LN(T) +0.0048371295*T**2-7.82327E-08*T**3+41752485*T**(-1); 6000.00 N !
TYPE_DEFINITION % SEQ * !
DEFAULT_COMMAND DEFINE_SYSTEM_DEFAULT ELEMENT 2 !
$
PHASE LIQUID % 1 1.0 !
CONSTITUENT LIQUID : GA,IN,SN,SB : !
PARAMETER G(LIQUID,IN;0) 298.15 +GLIQIN; 6000 N !
PARAMETER G(LIQUID,SN;0) 298.15 +GLIQSN; 6000 N !
PARAMETER G(LIQUID,GA;0) 298.15 +GLIQGA; 6000 N !
PARAMETER G(LIQUID,SB;0) 298.15 +GLIQSB; 6000 N !
PARAMETER G(LIQUID,IN,SN;0) 298.15 -769-0.1312*T; 6000 N !
PARAMETER G(LIQUID,IN,SN;1) 298.15 -119-0.3902*T; 6000 N !
PARAMETER G(LIQUID,GA,IN;0) 298.15 +4345+1.700*T; 6000 N !
PARAMETER G(LIQUID,GA,IN;1) 298.15 -146+0.464*T; 6000 N !
PARAMETER G(LIQUID,GA,IN;2) 298.15 +248; 6000 N !
PARAMETER G(LIQUID,GA,SN;0) 298.15 +3528.5-0.2445*T; 6000 N !
PARAMETER G(LIQUID,GA,SN;1) 298.15 +134.0+1.1714*T; 6000 N !
PARAMETER G(LIQUID,GA,SN;2) 298.15 -261.7-0.7180*T; 6000 N !
PARAMETER G(LIQUID,GA,IN,SN;0) 298.15 -4570.4; 6000 N !
PARAMETER G(LIQUID,GA,IN,SN;1) 298.15 0; 6000 N !
PARAMETER G(LIQUID,GA,IN,SN;2) 298.15 0; 6000 N !
$ Ga-In-Sb ternary liquid: composition-independent a+b*T, fitted (scripts/fit_gainsb_liao.py) to the
$ GaSb-InSb pseudobinary liquidus, the ternary liquidus isotherm points and the 995 K enthalpies of
$ mixing that Liao et al. 1982 assessed. a = 3217 +/- 561 J/mol, b = -24.64 +/- 1.48 J/mol/K.
PARAMETER G(LIQUID,GA,IN,SB;0) 298.15 +3217.1-24.642*T; 6000 N !
PARAMETER G(LIQUID,GA,IN,SB;1) 298.15 +3217.1-24.642*T; 6000 N !
PARAMETER G(LIQUID,GA,IN,SB;2) 298.15 +3217.1-24.642*T; 6000 N !
$ In-Sn-Sb ternary liquid: no term. Vassiliev et al. 2001 found the binary extrapolation reproduces
$ their EMF data without one; checked against their Table 9 with the binaries used here.
$ Ga-Sn-Sb ternary liquid: no term. Binary extrapolation, as in Manasijevic et al. 2010.
$ Sb binary liquids (substitutional RK)
PARAMETER G(LIQUID,GA,SB;0) 298.15 -13953.8+71.07866*T-9.6232*T*LN(T); 6000 N !
PARAMETER G(LIQUID,GA,SB;1) 298.15 +1722.9-1.92588*T; 6000 N !
PARAMETER G(LIQUID,GA,SB;2) 298.15 +2128.3; 6000 N !
PARAMETER G(LIQUID,IN,SB;0) 298.15 -25631.2+102.9324*T-13.45816*T*LN(T); 6000 N !
PARAMETER G(LIQUID,IN,SB;1) 298.15 -2115.4-1.31907*T; 6000 N !
PARAMETER G(LIQUID,IN,SB;2) 298.15 +2908.9; 6000 N !
PARAMETER G(LIQUID,SB,SN;0) 298.15 -5800-2.15*T; 6000 N !
PARAMETER G(LIQUID,SB,SN;1) 298.15 -200-1.45*T; 6000 N !
PARAMETER G(LIQUID,SB,SN;2) 298.15 +2350; 6000 N !
$
$ Gas phase. Ideal mixture of the SGTE substance species listed in the header.
PHASE GAS % 1 1.0 !
CONSTITUENT GAS : GA,GA2,GASB,IN,IN2,SB,SB2,SB3,SB4,SN,SN2 : !
PARAMETER G(GAS,GA;0) 298.15 +F10135T+RTLNP; 6000 N !
PARAMETER G(GAS,GA2;0) 298.15 +F10197T+RTLNP; 6000 N !
PARAMETER G(GAS,GASB;0) 298.15 +GA1SB1G+RTLNP; 6000 N !
PARAMETER G(GAS,SB;0) 298.15 +SB1G+RTLNP; 6000 N !
PARAMETER G(GAS,SB2;0) 298.15 +SB2G+RTLNP; 6000 N !
PARAMETER G(GAS,SB3;0) 298.15 +SB3G+RTLNP; 6000 N !
PARAMETER G(GAS,SB4;0) 298.15 +SB4G+RTLNP; 6000 N !
PARAMETER G(GAS,IN;0) 298.15 +IN1G+RTLNP; 6000 N !
PARAMETER G(GAS,IN2;0) 298.15 +IN2G+RTLNP; 6000 N !
PARAMETER G(GAS,SN;0) 298.15 +F14423T+RTLNP; 6000 N !
PARAMETER G(GAS,SN2;0) 298.15 +F14441T+RTLNP; 6000 N !
$
$ In solid solution (tetragonal). Ga (90Rug) + Sn (David); Sb solubility negligible (not added).
PHASE TETRAGONAL_A6 % 1 1.0 !
CONSTITUENT TETRAGONAL_A6 : GA,IN,SN : !
PARAMETER G(TETRAGONAL_A6,GA;0) 298.15 +GHSERGA+3500-10*T; 6000 N !
PARAMETER G(TETRAGONAL_A6,IN;0) 298.15 +GHSERIN; 6000 N !
PARAMETER G(TETRAGONAL_A6,SN;0) 298.15 +5015.5-7.5*T+GHSERSN; 6000 N !
PARAMETER G(TETRAGONAL_A6,GA,IN;0) 298.15 +9398; 6000 N !
PARAMETER G(TETRAGONAL_A6,GA,SN;0) 298.15 +12000; 6000 N !
PARAMETER G(TETRAGONAL_A6,IN,SN;0) 298.15 +578-1.1232*T; 6000 N !
PARAMETER G(TETRAGONAL_A6,IN,SN;1) 298.15 -1156; 6000 N !
$
$ beta-Sn. Ga (92And) + In (04Dav) + Sb (21Zha).
PHASE BCT_A5 % 1 1.0 !
CONSTITUENT BCT_A5 : GA,IN,SN,SB : !
PARAMETER G(BCT_A5,GA;0) 298.15 +GHSERGA+3846-9.8*T; 6000 N !
PARAMETER G(BCT_A5,SN;0) 298.15 +GHSERSN; 6000 N !
PARAMETER G(BCT_A5,IN;0) 298.15 +2092+GHSERIN; 6000 N !
PARAMETER G(BCT_A5,SB;0) 298.15 +GHSERSB+1000; 6000 N !
PARAMETER G(BCT_A5,GA,SN;0) 298.15 +6700; 6000 N !
PARAMETER G(BCT_A5,GA,IN;0) 298.15 +12000; 6000 N !
PARAMETER G(BCT_A5,IN,SN;0) 298.15 -2554+9.2776*T; 6000 N !
PARAMETER G(BCT_A5,SB,SN;0) 298.15 -5200+12.5*T; 6000 N !
$
$ Sb solid solution (rhombohedral A7). Sn (21Zha). Ga and In solubility in Sb is not reported in
$ the source assessments and is not modelled.
PHASE RHOMBOHEDRAL_A7 % 1 1.0 !
CONSTITUENT RHOMBOHEDRAL_A7 : SB,SN : !
PARAMETER G(RHOMBOHEDRAL_A7,SB;0) 298.15 +GHSERSB; 6000 N !
PARAMETER G(RHOMBOHEDRAL_A7,SN;0) 298.15 +GHSERSN+2035; 6000 N !
PARAMETER G(RHOMBOHEDRAL_A7,SB,SN;0) 298.15 +6400-5*T; 6000 N !
PARAMETER G(RHOMBOHEDRAL_A7,SB,SN;1) 298.15 -5000; 6000 N !
$
$ III-V zincblende (Ga,In)Sb solid solution. Endmembers 94Ans, Ga-In interaction 82Lia.
PHASE ZINCBLENDE_B3 % 2 1.0 1.0 !
CONSTITUENT ZINCBLENDE_B3 : GA,IN : SB : !
PARAMETER G(ZINCBLENDE_B3,GA:SB;0) 298.15 +2*GB3GASB; 6000 N !
PARAMETER G(ZINCBLENDE_B3,IN:SB;0) 298.15 +GHSERIN+GHSERSB-31698.6+0.586278*T+2.587162*T*LN(T); 6000 N !
$ GaSb-InSb solid interaction, Liao et al. 1982 Table V: W_S = 871.7 cal, V_S = -1 cal/K per mole
$ of (Ga,In)Sb, i.e. 3647.2 + 4.184*T J/mol (7326 J/mol at 879 K, the temperature their data fix).
PARAMETER G(ZINCBLENDE_B3,GA,IN:SB;0) 298.15 +3647.2+4.184*T; 6000 N !
$
$ SbSn (beta) and Sb3Sn4, 21Zha. Sb3Sn4 replaces the Sb2Sn3 of earlier assessments
$ (Schmetterer et al. 2017).
PHASE SBSN % 2 3 4 !
CONSTITUENT SBSN : SB : SB,SN,VA : !
PARAMETER G(SBSN,SB:SB;0) 298.15 +7*GHSERSB+88000+42*T; 6000 N !
PARAMETER G(SBSN,SB:VA;0) 298.15 +3*GHSERSB+12100-2*T; 6000 N !
PARAMETER G(SBSN,SB:SN;0) 298.15 +3*GHSERSB+4*GHSERSN-29250+13.7*T; 6000 N !
PARAMETER G(SBSN,SB:SB,SN,VA;0) 298.15 +86000+25.5*T; 6000 N !
PARAMETER G(SBSN,SB:SB,SN,VA;1) 298.15 -48000; 6000 N !
PARAMETER G(SBSN,SB:SB,SN,VA;2) 298.15 0; 6000 N !
$
PHASE SB3SN4 % 2 3 4 !
CONSTITUENT SB3SN4 : SB : SN : !
PARAMETER G(SB3SN4,SB:SN;0) 298.15 +3*GHSERSB+4*GHSERSN-29640+5.2*T; 6000 N !
$
PHASE BETA % 1 1.0 !
CONSTITUENT BETA : IN,SN : !
PARAMETER G(BETA,IN;0) 298.15 +193-0.16479*T+GHSERIN; 6000 N !
PARAMETER G(BETA,SN;0) 298.15 +5015.5-7.5*T+GHSERSN; 6000 N !
PARAMETER G(BETA,IN,SN;0) 298.15 +774-5.4627*T; 6000 N !
PARAMETER G(BETA,IN,SN;1) 298.15 -2379+4.5664*T; 6000 N !
$
PHASE GAMMA % 1 1.0 !
CONSTITUENT GAMMA : IN,SN : !
$ 04Dav pure-In endmember of gamma, unchanged below 600 K. Above 600 K the slope is raised by
$ 15 J/mol/K (continuous in G at 600 K) so gamma can no longer become stable as pure In above 844 K.
PARAMETER G(GAMMA,IN;0) 298.15 +13448-19.676*T+GHSERIN; 600 Y +4448-4.676*T+GHSERIN; 6000 N !
PARAMETER G(GAMMA,SN;0) 298.15 +700-1.3358*T+GHSERSN; 6000 N !
PARAMETER G(GAMMA,IN,SN;0) 298.15 -17314+30.7559*T; 6000 N !
$
PHASE ORTHORHOMBIC_GA % 1 1.0 !
CONSTITUENT ORTHORHOMBIC_GA : GA : !
PARAMETER G(ORTHORHOMBIC_GA,GA;0) 298.15 +GHSERGA; 4000 N !
